Repository: steps-re/first-principles-reanalyses

# First-principles reanalyses

Independent, reproducible rechecks of *encouraging-but-limited* published results. One bounded
physics question per paper, worked from first principles, offered collegially to the authors.

**📄 Read:** https://steps-re.github.io/first-principles-reanalyses/

By Michael German (Steps Ventures). Not peer-reviewed. Each entry pulls the real numbers from a
paper (or its open SI), computes the relevant ceiling or model, and reports honestly — including
when a tempting angle fails on contact with a real number.

## Entries

| # | Status | Paper | Question | Finding |
|---|---|---|---|---|
| 01 | ✅ done | Trabolsi COF / PFOA, *Nat. Commun.* 2024 ([10.1038/s41467-024-53945-4](https://doi.org/10.1038/s41467-024-53945-4)) | Can a 13 m²/g material hold 2600 mg/g of PFOA as adsorption? | No — it's ~80× the monolayer capacity; the number is framework-templated PFOA aggregation, not a working capacity. See `cof-pfoa/`. |
| 02 | 🔄 in progress | Dupla ERW, *Environ. Sci. Technol.* 2025 ([10.1021/acs.est.5c09820](https://doi.org/10.1021/acs.est.5c09820)) | Where does the "missing" alkalinity go when Na proves dissolution but the MRV proxies show nothing? | Na-tracer mass balance — needs the porewater SI pulled. See `erw-dupla/`. |

## Reproduce

```bash
python cof-pfoa/monolayer_check.py   # 2600 mg/g is 73–116× the monolayer on 13 m²/g
```
Standard library only. No dependencies.

## Method & honesty

The goal is a more useful reading of a promising result, not a takedown. Numbers are cited to the
source (not redistributed); calculations are rerunnable; failed angles are reported, not buried
(e.g., the "the isotherm break is PFOA's CMC" shortcut is wrong — PFOA's CMC is ~3,000–12,700 mg/L,
far above the 500–600 mg/L break — so it is stated as a correction, not used).

Text CC BY 4.0; code MIT. Reported experimental values remain the authors' property.

File: docs/index.html
First-Principles Reanalyses

Steps Ventures · working papers · not peer-reviewed

  First-principles reanalyses

  Independent, reproducible rechecks of encouraging-but-limited published results. One bounded physics question per paper, worked from first principles, offered collegially to the authors.

By Michael German
  Method pull the real numbers, compute the ceiling, report honestly
  Code github.com/steps-re/first-principles-reanalyses

Each entry asks one question that a first-principles calculation can settle: is the headline number physically possible, is the stated mechanism the real one, how far is it from the physical limit. The point is not to debunk. It is to find where a promising result is being measured or framed in a way that hides what it can actually do, and to say so with numbers a reader can rerun.

✓ Reanalysis 01 · complete
  A 2600 mg/g PFOA "adsorption" capacity is 80× more than the surface can hold

  Jrad, Das et al. (Trabolsi group), "Cationic covalent organic framework for the fluorescent sensing and cooperative adsorption of perfluorooctanoic acid," Nat. Commun. 15:10490 (2024), 10.1038/s41467-024-53945-4 (open access).

A cationic covalent-organic framework (TG-PD COF) is reported to adsorb >2600 mg PFOA per gram, an eye-catching capacity presented as "cooperative adsorption." But the same paper reports its BET surface area as ~13 m²/g (counter-anions block the pores). One calculation settles whether those two numbers can coexist:

  qmonolayer = (SA / Amolecule) · (MW / NA)

PFOA area per molecule	Monolayer capacity on 13 m²/g	Claim vs monolayer	

0.25 nm²	36 mg/g	73×	

  0.30 nm²	30 mg/g	87×	

  0.40 nm²	22 mg/g	116×	

The result
  Holding 2600 mg/g as a surface monolayer would need ~1,130 m²/g. The material has 13. So the headline capacity is ~80× too large to be surface adsorption — it is PFOA-PFOA aggregation concentrated onto the cationic framework, and it appears only above the reported 500–600 mg/L two-phase break.

That break is ~1000× higher than environmental PFOA (ng/L to µg/L), so it is not the number that governs real water treatment. And a tempting shortcut — "the break is PFOA's critical micelle concentration" — does not hold: PFOA's CMC is ~3,000–12,700 mg/L (ES&T Lett. 2024), well above 500–600 mg/L. So the aggregation is framework-templated, not bulk micellization.

Constructive read (not a debunk)
  The authors already attribute the high-concentration uptake to aggregation, so the mechanism is broadly right. The correction is narrow and useful: the >2600 mg/g headline is a high-concentration aggregation artifact, not a working capacity at the µg/L levels that matter. The material's genuinely strong property is its fluorescent PFOA sensing (detection limit 1.8 µg/L) and trace-level electrostatic capture — that is the result worth leading with. Reproduce the check: cof-pfoa/monolayer_check.py.

✓ Reanalysis 02 · complete
  Standard ERW monitoring can miss ~90% of the alkalinity, because the cations that carry it get intercepted

  Dupla, Bertagni & Grand, "Three Years of Field Trials Indicate a Sustained Enhanced Rock Weathering Signal with Limited CO2 Removal," Environ. Sci. Technol. 59:25751 (2025), 10.1021/acs.est.5c09820 (CC-BY).

Basalt on Swiss vineyards removed only ~100 kg CO2/ha/yr (10–30× below models), yet porewater sodium ran 3× higher — dissolution is unambiguous — while every standard MRV proxy (pH, DIC, Ca, Mg) showed nothing. The resolution is stoichiometric and needs no absolute concentrations, only the ratio in which basalt releases cations:

  basalt releases Ca+Mg at ~7.3× the Na equivalents → divalent cations carry ~88% of the alkalinity

The mechanism
  Na is a conservative tracer — it barely sorbs and is not a plant macronutrient, so it stays in solution and reveals the true dissolution. Ca and Mg, which carry ~88% of the weathering alkalinity, are strongly retained by cation exchange and plant uptake in a base-poor, biologically active vineyard soil. So a "3× Na, flat Ca/Mg/alkalinity" signature means most of the alkalinity is being intercepted before it reaches the porewater probes. The standard DIC/Ca/Mg proxies systematically under-detect ERW dissolution in cropland; a conservative tracer like Na should anchor the mass balance.

What this reframes, and what it does not resolve
  Retained is not the same as durably removed. If the exchange-held / plant-cycled Ca+Mg eventually leaches as bicarbonate to the ocean, the ~100 kg/ha/yr figure under-counts durable removal. If it is held indefinitely or respired back with CO2, the pessimistic number may be right. So the Na anomaly doesn't overturn the paper's honest headline — it identifies the decisive missing measurement: the fate of the retained alkalinity (exchangeable-cation pools + deep drainage flux), not just porewater DIC. Reproduce: erw-dupla/na_tracer_balance.py. Uses typical basalt composition; the paper's exact basalt and porewater Na (paywalled SI) would sharpen the numbers but not the ~7× ratio.

Method & honesty

  Every number is pulled from the paper or its open SI and every calculation is a short standard-library script in the repo, rerunnable. Where a tempting angle fails on contact with a real number (as the CMC shortcut did above), that is reported, not buried. These are working papers offered to the original authors in good faith; the goal is a more useful reading of a promising result, not a takedown. Reported experimental values remain the property of their authors and are cited, not redistributed.

  © 2026 Michael German / Steps Ventures. Text CC BY 4.0; code MIT. Not peer-reviewed.
